Repository: jackjnacGiH/cnc-costify-web

# Materials Engineering Agent Skill

A comprehensive skill for Claude that enables expert-level materials engineering consultation across metals & alloys, polymers & plastics, ceramics & glass, and composites & advanced materials.

## Overview

This skill transforms Claude into a materials engineering consultant capable of:
- Providing detailed material properties and specifications
- Recommending material substitutions with trade-off analysis
- Performing engineering calculations (weight, density, dimensions)
- Comparing materials across multiple properties
- Guiding material selection for specific applications
- Troubleshooting material-related issues

## Target Users

- **Academic**: Students, researchers, professors
- **Industry**: Manufacturing engineers, production managers, quality engineers
- **R&D**: Product developers, prototyping engineers, material scientists

## Material Coverage

### Metals & Alloys
- Carbon steels (1018, 1045, 4140)
- Stainless steels (304, 316, 17-4 PH, 410)
- Tool steels (D2, A2, M2)
- Aluminum alloys (6061, 7075, 2024)
- Titanium alloys (Ti-6Al-4V, CP titanium)
- Copper alloys (brass, bronze)
- Nickel alloys (Inconel 718, Monel 400)

### Polymers & Plastics
- Commodity thermoplastics: HDPE, LDPE, PP, PVC, ABS, PS
- Engineering thermoplastics: Nylon (PA6, PA66, PA12), PC, POM, PBT, PET
- High-performance: PEEK, PEI/Ultem, PSU, PPS, PTFE
- Thermosets: Epoxy, phenolic, polyurethane
- Elastomers: NR, silicone, EPDM, NBR, Viton

### Ceramics & Glass
- Technical ceramics: Alumina, zirconia, silicon carbide, silicon nitride
- Glass: Soda-lime, borosilicate, fused silica
- Refractories

### Composites & Advanced Materials
- Carbon fiber/epoxy
- Glass fiber/polyester
- Aramid/epoxy
- Carbon fiber/PEEK
- Shape memory alloys (Nitinol)
- Piezoelectric ceramics
- Aerogels
- Graphene

## Core Capabilities

### 1. Material Properties & Specifications
Provides comprehensive technical data including:
- Mechanical properties (tensile, yield, modulus, hardness, impact, fatigue)
- Physical properties (density, melting point, thermal conductivity, expansion)
- Chemical properties (corrosion resistance, chemical compatibility)
- Thermal properties (service temperature, Tg, HDT)
- Manufacturing properties (machinability, weldability, formability)
- Standard specifications (ASTM, ISO, DIN, SAE, UNS)

### 2. Material Substitution Recommendations
- Identifies viable alternatives (3-5 options)
- Analyzes critical requirements
- Provides trade-off analysis (pros/cons)
- Considers cost, availability, performance
- Flags processing changes or compatibility issues

### 3. Engineering Calculations
- Weight and density calculations for various geometries
- Unit conversions (metric ↔ imperial)
- Strength-to-weight ratio analysis
- Volume and dimension calculations
- Material cost comparisons

### 4. Material Comparisons
- Side-by-side property comparisons (tabular format)
- Relative strengths and weaknesses
- Application-specific performance analysis
- Cost-performance trade-offs
- Processing and manufacturing considerations

## File Structure

```
materials-engineering/
├── SKILL.md                              # Main skill instructions
├── README.md                             # This file
├── examples.md                           # Detailed usage examples
├── test-cases.md                         # Test prompts and expected outputs
└── references/
    ├── metals-alloys.md                  # Detailed metal properties
    ├── polymers-plastics.md              # Detailed polymer properties
    └── ceramics-glass-composites.md      # Ceramics, glass, composites data
```

### Example 2: Material Substitution
**User**: "I need a cheaper alternative to titanium for a bike frame"

**Claude** will:
- Clarify requirements (strength-to-weight ratio critical)
- Suggest 3-5 alternatives (7075-T6 Al, 6061-T6 Al, carbon fiber, high-strength steel)
- Compare properties in table format
- Discuss trade-offs (weight vs cost vs durability)
- Provide recommendation with reasoning

### Example 4: Material Comparison
**User**: "Compare ABS vs PC for electronics enclosure"

**Claude** will:
- Create property comparison table
- Analyze key differences (impact resistance, temperature, cost)
- Discuss application-specific considerations
- Provide clear recommendation with reasoning
- Suggest follow-up questions or design guidance

## Data Sources & Accuracy

Material property data is based on:
- Industry standard databases (MatWeb, ASM Handbook, CAMPUS Plastics)
- Material supplier datasheets
- ASTM and ISO standards
- Engineering handbooks and textbooks

**Important Notes**:
- Properties are typical values; actual properties vary with specific grade, heat treatment, and manufacturing process
- Always verify critical properties with manufacturer datasheets
- For safety-critical applications, consult certified material test reports
- Standards and specifications should be confirmed for latest revisions

File: ai_skills/materials-engineering-readable/references/ceramics-glass-composites.md
# Ceramics, Glass & Composites Reference

Comprehensive property data for ceramics, glass, and advanced composite materials.

## Table of Contents
1. [Technical Ceramics](#technical-ceramics)
2. [Glass Materials](#glass-materials)
3. [Fiber-Reinforced Composites](#fiber-reinforced-composites)
4. [Advanced Materials](#advanced-materials)

---

## Technical Ceramics

### Alumina (Al₂O₃)

#### 99.5% Alumina
**Classification**: Oxide ceramic  
**Density**: 3.89 g/cm³  
**Purity**: 99.5% Al₂O₃

**Mechanical Properties**:
- Tensile Strength: 260-300 MPa
- Compressive Strength: 2500-3000 MPa
- Flexural Strength: 350-400 MPa
- Elastic Modulus: 370-380 GPa
- Hardness: 1440-1650 HV (Vickers)
- Fracture Toughness (KIC): 4-5 MPa√m
- Poisson's Ratio: 0.21-0.27

**Thermal Properties**:
- Melting Point: 2050°C
- Max Service Temperature: 1700°C (oxidizing), 1500°C (reducing)
- Thermal Conductivity: 30-35 W/m·K (room temp)
- Thermal Expansion: 7.5-8.5 μm/m·K
- Thermal Shock Resistance: Moderate

**Electrical Properties**:
- Dielectric Constant (1 MHz): 9.5-10.0
- Dielectric Strength: 10-35 kV/mm
- Volume Resistivity (25°C): >10¹⁴ Ω·cm
- Loss Tangent: 0.0002-0.0005

**Characteristics**:
- Excellent hardness and wear resistance
- High temperature stability
- Excellent electrical insulation
- Good chemical resistance (acids, alkalis at elevated temp)
- Biocompatible
- Brittle (low fracture toughness)
- Difficult to machine
- Good optical properties (translucent to transparent when thin)

**Typical Applications**: Cutting tools, wear components, electrical insulators, spark plug insulators, crucibles, ballistic armor, biomedical implants (hip/knee replacements)

#### 96% Alumina
**Density**: 3.72 g/cm³  
**Purity**: 96% Al₂O₃

**Mechanical Properties**:
- Flexural Strength: 300-350 MPa
- Elastic Modulus: 300-320 GPa
- Hardness: 1200-1400 HV

**Thermal Properties**:
- Max Service Temperature: 1600°C
- Thermal Conductivity: 20-25 W/m·K

**Characteristics**:
- Lower cost than 99.5% alumina
- Good balance of properties
- Slightly lower mechanical and thermal properties
- Easier to process than higher purity grades

**Typical Applications**: Industrial wear parts, electrical components, metallization substrates

#### 85% Alumina
**Density**: 3.50 g/cm³

**Mechanical Properties**:
- Flexural Strength: 250-300 MPa
- Elastic Modulus: 260-300 GPa

**Characteristics**:
- Most economical alumina grade
- Good for less demanding applications
- Easier to machine than higher purity grades

### Zirconia (ZrO₂)

#### Yttria-Stabilized Zirconia (3Y-TZP)
**Classification**: Oxide ceramic (partially stabilized)  
**Density**: 6.05 g/cm³  
**Composition**: ZrO₂ with 3 mol% Y₂O₃

**Mechanical Properties**:
- Flexural Strength: 900-1200 MPa (exceptionally high for ceramic!)
- Compressive Strength: 2000-2500 MPa
- Elastic Modulus: 200-210 GPa
- Hardness: 1200-1300 HV
- Fracture Toughness (KIC): 6-10 MPa√m (best for ceramics)
- Weibull Modulus: 10-15

**Thermal Properties**:
- Melting Point: 2715°C
- Max Service Temperature: 1000°C
- Thermal Conductivity: 2-3 W/m·K (very low)
- Thermal Expansion: 10-11 μm/m·K
- Thermal Shock Resistance: Good

**Electrical Properties**:
- Dielectric Constant: 25-30
- Ionic Conductor at high temperature (oxygen ions)

**Characteristics**:
- Highest flexural strength of technical ceramics
- Excellent fracture toughness (transformation toughening)
- Good wear resistance
- Biocompatible
- Chemically inert
- Low thermal conductivity (thermal barrier)
- White, opaque appearance (can be polished to high gloss)
- Susceptible to low temperature degradation (LTD) in humid environments
- Phase transformation phenomenon provides toughening

**Typical Applications**: Dental implants/crowns, biomedical implants, cutting tools, bearings, pump components, thermal barrier coatings, oxygen sensors

### Silicon Carbide (SiC)

#### Sintered Silicon Carbide (SSiC)
**Classification**: Non-oxide ceramic  
**Density**: 3.10 g/cm³

**Mechanical Properties**:
- Flexural Strength: 350-550 MPa
- Compressive Strength: 2500-3900 MPa
- Elastic Modulus: 410-450 GPa (extremely high)
- Hardness: 2400-2800 HV (one of hardest materials)
- Fracture Toughness (KIC): 3-5 MPa√m

**Thermal Properties**:
- Melting Point: Sublimes at 2700°C
- Max Service Temperature: 1400-1650°C (oxidizing)
- Thermal Conductivity: 100-120 W/m·K (excellent for ceramic)
- Thermal Expansion: 4.0-4.5 μm/m·K (low)
- Thermal Shock Resistance: Excellent

**Electrical Properties**:
- Semiconductor behavior
- Can be electrically conductive (depending on dopants)

**Characteristics**:
- Exceptional hardness (third hardest after diamond and boron carbide)
- Excellent wear resistance
- High thermal conductivity for a ceramic
- Excellent thermal shock resistance
- Good chemical resistance
- Low density
- Oxidation resistant up to 1650°C
- Expensive
- Difficult to machine

**Typical Applications**: Mechanical seals, bearings, nozzles, heat exchangers, armor, semiconductor processing equipment, diesel particulate filters

#### Reaction-Bonded Silicon Carbide (RBSiC)
**Density**: 3.05-3.10 g/cm³

**Characteristics**:
- Contains some free silicon (~10-15%)
- Lower strength than SSiC
- Easier to form complex shapes
- Lower cost than SSiC
- Good thermal shock resistance

### Silicon Nitride (Si₃N₄)
**Classification**: Non-oxide ceramic  
**Density**: 3.20-3.30 g/cm³

**Mechanical Properties**:
- Flexural Strength: 600-1000 MPa
- Compressive Strength: 3000-3500 MPa
- Elastic Modulus: 300-320 GPa
- Hardness: 1400-1900 HV
- Fracture Toughness (KIC): 6-8 MPa√m (excellent)

**Thermal Properties**:
- Melting Point: Decomposes at 1900°C
- Max Service Temperature: 1200-1400°C
- Thermal Conductivity: 15-30 W/m·K
- Thermal Expansion: 2.5-3.5 μm/m·K
- Thermal Shock Resistance: Excellent

**Characteristics**:
- Excellent high-temperature strength (retains strength at 1000°C)
- Excellent thermal shock resistance
- Good fracture toughness
- Good wear resistance
- Oxidation resistant
- Creep resistant
- Lightweight
- Difficult to sinter (requires sintering aids)
- Expensive

**Typical Applications**: Turbine blades, cutting tools, bearings, engine components, welding fixtures

---

## Glass Materials

### Soda-Lime Glass
**Classification**: Silicate glass  
**Density**: 2.52 g/cm³  
**Composition**: ~70% SiO₂, 15% Na₂O, 9% CaO

**Mechanical Properties**:
- Tensile Strength: 40-70 MPa
- Compressive Strength: 500-1000 MPa
- Elastic Modulus: 70 GPa
- Hardness: 5-6 Mohs, 550 HV
- Fracture Toughness (KIC): 0.7-0.8 MPa√m

**Thermal Properties**:
- Softening Point: 696-726°C
- Annealing Point: 514-544°C
- Max Service Temperature: ~200-250°C
- Thermal Conductivity: 0.8-1.0 W/m·K
- Thermal Expansion: 9 μm/m·K
- Thermal Shock Resistance: Poor

**Optical Properties**:
- Refractive Index: 1.51-1.52
- Transmission: Excellent visible light, poor UV/IR

**Characteristics**:
- Lowest cost glass
- Good chemical resistance (except acids)
- Easy to form and shape
- Recyclable
- Brittle
- Poor thermal shock resistance
- Attacked by hydrofluoric acid

**Typical Applications**: Windows, bottles, containers, tableware, light bulbs

### Borosilicate Glass (Pyrex®, Duran®)
**Classification**: Silicate glass  
**Density**: 2.23 g/cm³  
**Composition**: 70-80% SiO₂, 7-13% B₂O₃, 4-8% Na₂O, 2-7% Al₂O₃

**Mechanical Properties**:
- Tensile Strength: 40-70 MPa
- Elastic Modulus: 63 GPa
- Hardness: 5.5-6.5 Mohs, 480 HV
- Fracture Toughness (KIC): 0.7-0.9 MPa√m

**Thermal Properties**:
- Softening Point: 820°C
- Max Service Temperature: 230-500°C (grade dependent)
- Thermal Conductivity: 1.14 W/m·K
- Thermal Expansion: 3.3 μm/m·K (very low!)
- Thermal Shock Resistance: Excellent

**Optical Properties**:
- Refractive Index: 1.47-1.48
- Good UV transmission

**Characteristics**:
- Excellent thermal shock resistance (low expansion)
- Excellent chemical resistance (acids and alkalis)
- Higher temperature capability than soda-lime
- Good optical clarity
- More expensive than soda-lime glass
- Withstands rapid temperature changes

**Typical Applications**: Laboratory glassware, cookware, chemical processing, pharmaceutical packaging, telescope mirrors, lighting

### Fused Silica / Quartz Glass
**Classification**: Pure silica glass  
**Density**: 2.20 g/cm³  
**Composition**: >99.95% SiO₂

**Mechanical Properties**:
- Tensile Strength: 50-110 MPa
- Elastic Modulus: 73 GPa
- Hardness: 7 Mohs, 600 HV
- Fracture Toughness (KIC): 0.7-0.9 MPa√m

**Thermal Properties**:
- Softening Point: 1670°C
- Max Service Temperature: 900-1200°C (continuous)
- Thermal Conductivity: 1.38 W/m·K
- Thermal Expansion: 0.5 μm/m·K (extremely low!)
- Thermal Shock Resistance: Outstanding

**Optical Properties**:
- Refractive Index: 1.458
- Excellent UV transmission (down to 180 nm)
- Low absorption in UV/IR

**Characteristics**:
- Outstanding thermal shock resistance
- Excellent optical properties (UV transparency)
- Excellent purity
- Excellent chemical resistance
- High temperature capability
- Low thermal expansion
- Very expensive
- Difficult to work with

**Typical Applications**: Semiconductor processing, optics (lenses, prisms), UV lamps, high-temp laboratory ware, fiber optics, telescope mirrors

### Gorilla Glass (Chemically Strengthened)
**Classification**: Alkali-aluminosilicate glass  
**Density**: 2.54 g/cm³

**Mechanical Properties**:
- Surface Compressive Stress: 700-900 MPa (ion-exchange strengthened)
- Flexural Strength: 500-700 MPa
- Elastic Modulus: 75 GPa
- Hardness: 622 HV

**Characteristics**:
- Ion-exchange strengthened (surface compression)
- Excellent scratch resistance
- High damage resistance
- Thin and lightweight
- Good optical clarity
- Expensive

**Typical Applications**: Smartphone screens, tablet screens, touchscreens, wearables

---

## Fiber-Reinforced Composites

### Carbon Fiber / Epoxy (CF/Epoxy)

#### Standard Modulus Carbon Fiber Composite
**Fiber Volume Fraction**: 50-60%  
**Density**: 1.55-1.60 g/cm³

**Mechanical Properties** (Unidirectional, longitudinal):
- Tensile Strength: 1200-2500 MPa
- Tensile Modulus: 120-150 GPa
- Compressive Strength: 850-1200 MPa
- Flexural Strength: 1000-1500 MPa
- Shear Strength: 80-120 MPa
- Elongation at Break: 1.0-1.8%

**Mechanical Properties** (Quasi-isotropic layup [0/±45/90]):
- Tensile Strength: 400-600 MPa
- Tensile Modulus: 50-65 GPa

**Thermal Properties**:
- Glass Transition Temperature (Tg): 120-180°C (epoxy dependent)
- Max Service Temperature: 120-150°C (continuous)
- Thermal Expansion: -0.5 to 1.0 μm/m·K (longitudinal), 30 μm/m·K (transverse)
- Thermal Conductivity: 3-10 W/m·K (highly anisotropic)

**Characteristics**:
- Excellent strength-to-weight ratio (5x steel by weight)
- Excellent stiffness-to-weight ratio (2x steel by weight)
- Excellent fatigue resistance
- Low thermal expansion (longitudinal)
- Good damping properties
- Corrosion resistant
- Anisotropic properties (direction-dependent)
- Electrically conductive
- Susceptible to impact damage (brittle)
- Very expensive
- Specialized manufacturing processes required
- Cannot be recycled easily
- Poor transverse properties (matrix-dominated)

**Typical Applications**: Aerospace structures, racing cars, bicycles, sporting equipment, wind turbine blades, pressure vessels

#### High-Modulus Carbon Fiber Composite
**Density**: 1.60-1.65 g/cm³

**Mechanical Properties** (Unidirectional, longitudinal):
- Tensile Modulus: 220-640 GPa (ultra-high stiffness)
- Tensile Strength: 1500-2500 MPa

**Characteristics**:
- Higher stiffness than standard modulus
- Lower strain to failure
- More brittle
- Even more expensive

**Typical Applications**: Aerospace, satellites, precision instruments, Formula 1

### Glass Fiber / Polyester (GF/Polyester)

#### E-Glass / Polyester
**Fiber Volume Fraction**: 30-50%  
**Density**: 1.80-2.10 g/cm³

**Mechanical Properties** (Chopped strand mat):
- Tensile Strength: 60-150 MPa
- Tensile Modulus: 7-15 GPa
- Flexural Strength: 120-250 MPa

**Mechanical Properties** (Woven roving):
- Tensile Strength: 150-350 MPa
- Tensile Modulus: 15-25 GPa
- Flexural Strength: 200-400 MPa

**Thermal Properties**:
- Max Service Temperature: 60-120°C (polyester resin dependent)
- Thermal Expansion: 20-30 μm/m·K

**Characteristics**:
- Good strength-to-weight ratio (but lower than carbon fiber)
- Lower cost than carbon fiber (10-20x cheaper)
- Good corrosion resistance
- Electrical insulator (non-conductive)
- Easy to process (hand layup, spray-up, RTM)
- Transparent to radar (radome applications)
- Lower stiffness than carbon fiber
- Higher density than carbon fiber
- Moisture absorption (resin dependent)
- UV degradation (requires gel coat or paint)

**Typical Applications**: Boats, marine structures, automotive body panels, storage tanks, pipes, bathtubs, wind turbine blades (low-cost)

### Aramid Fiber / Epoxy (Kevlar / Epoxy)
**Fiber Volume Fraction**: 50-60%  
**Density**: 1.38-1.44 g/cm³

**Mechanical Properties** (Unidirectional, longitudinal):
- Tensile Strength: 1200-1800 MPa
- Tensile Modulus: 70-130 GPa
- Compressive Strength: 280-350 MPa (poor!)
- Shear Strength: 30-50 MPa
- Elongation at Break: 2.5-4.0%

**Thermal Properties**:
- Max Service Temperature: 150-180°C
- Decomposition Temperature: >400°C
- Thermal Expansion: -2 to -6 μm/m·K (negative!)

**Characteristics**:
- Excellent tensile strength-to-weight ratio
- Excellent impact resistance and toughness
- Excellent ballistic protection
- Good fatigue resistance
- Excellent vibration damping
- Electrical insulator
- Poor compressive strength
- Poor shear strength
- Difficult to machine (fuzzy edges)
- UV degradation (requires protection)
- Moisture absorption
- Cannot withstand high temperatures

**Typical Applications**: Ballistic protection (body armor, helmets), aerospace components, sporting goods, ropes, cables, brake pads, cut-resistant gloves

### Carbon Fiber / PEEK
**Fiber Volume Fraction**: 50-60%  
**Density**: 1.53-1.60 g/cm³

**Mechanical Properties** (Unidirectional, longitudinal):
- Tensile Strength: 1500-2200 MPa
- Tensile Modulus: 130-160 GPa
- Compressive Strength: 900-1300 MPa

**Thermal Properties**:
- Glass Transition (Tg): 143°C
- Melting Point: 343°C
- Max Service Temperature: 240°C (continuous)

**Characteristics**:
- High-temperature thermoplastic matrix
- Excellent chemical resistance
- Can be thermoformed and reshaped
- Recyclable/repairable (thermoplastic)
- Excellent impact resistance
- Biocompatible
- Very expensive (matrix + fiber + processing)
- Requires high processing temperatures (380-400°C)

**Typical Applications**: Aerospace structural parts, oil & gas, medical implants, high-performance automotive

---

## Advanced Materials

### Shape Memory Alloys

#### Nitinol (Nickel-Titanium)
**Composition**: ~55% Ni, 45% Ti (near-equiatomic)  
**Density**: 6.45 g/cm³

**Mechanical Properties** (Superelastic, 37°C):
- Tensile Strength: 760-1900 MPa (condition dependent)
- Yield Strength: 195-690 MPa
- Elongation: 15-50%
- Elastic Modulus: 28-83 GPa (Austenite), 28-41 GPa (Martensite)
- Superelastic Strain: Up to 8% (recoverable)

**Transformation Temperatures** (vary with composition/processing):
- Austenite Start (As): -50 to +100°C
- Austenite Finish (Af): -30 to +110°C
- Martensite Start (Ms): -100 to +70°C
- Martensite Finish (Mf): -120 to +50°C

**Characteristics**:
- Shape memory effect (SME) - recovers original shape when heated
- Superelasticity - recovers large strains (up to 8%)
- Good biocompatibility
- Excellent corrosion resistance
- High damping capacity
- Kink resistant
- Expensive
- Complex processing
- Training required for shape setting
- Temperature-dependent properties

**Typical Applications**: Medical devices (stents, guidewires, orthodontic wires), actuators, couplings, eyeglass frames, antennas

### Piezoelectric Ceramics

#### PZT (Lead Zirconate Titanate)
**Composition**: Pb(Zr,Ti)O₃  
**Density**: 7.5-8.0 g/cm³

**Mechanical Properties**:
- Elastic Modulus: 60-120 GPa
- Tensile Strength: 60-100 MPa

**Electrical Properties**:
- Piezoelectric Coefficient (d₃₃): 200-600 pC/N
- Curie Temperature: 250-390°C
- Dielectric Constant: 1200-3800
- Coupling Coefficient: 0.70-0.75

**Characteristics**:
- High piezoelectric effect
- Electromechanical coupling
- Converts mechanical stress to electrical charge (and vice versa)
- Poling required for piezoelectric properties
- Brittle ceramic
- Lead content (environmental concern)

**Typical Applications**: Sensors (pressure, acceleration), actuators (precision positioning), ultrasonic transducers, sonar, igniters, buzzers

### Aerogels

#### Silica Aerogel
**Density**: 0.003-0.35 g/cm³ (typical: 0.10 g/cm³)

**Thermal Properties**:
- Thermal Conductivity: 0.010-0.020 W/m·K (one of lowest)
- Max Service Temperature: 650°C (silica-based)

**Mechanical Properties**:
- Compressive Strength: 0.003-3 MPa (very weak)
- Elastic Modulus: 0.001-0.1 GPa

**Characteristics**:
- Lowest density solid material (99.8% air)
- Excellent thermal insulation (best insulator)
- Transparent or translucent
- High surface area (600-1000 m²/g)
- Brittle and fragile
- Hydrophobic (surface-treated)
- Expensive

**Typical Applications**: Aerospace insulation, windows (translucent insulation), oil spill cleanup, catalysis, particle detectors

### Graphene
**Density**: 2.267 g/cm³ (single layer)

**Mechanical Properties** (Single layer):
- Tensile Strength: ~130 GPa (strongest material known!)
- Elastic Modulus: ~1 TPa (1000 GPa)
- Breaking Strength: 42 N/m

**Electrical Properties**:
- Electrical Conductivity: Very high (10⁶ S/m)
- Electron Mobility: >200,000 cm²/(V·s)

**Thermal Properties**:
- Thermal Conductivity: 3000-5000 W/m·K (highest known)

**Characteristics**:
- Single layer of carbon atoms (2D material)
- Strongest material per unit weight
- Excellent electrical and thermal conductor
- Transparent (97.7% light transmission)
- Impermeable to gases
- Currently difficult to produce in large quantities
- Very expensive
- Integration challenges into practical devices

**Potential Applications**: Electronics (transistors, sensors), composites, energy storage (batteries, supercapacitors), water filtration, flexible displays

---

## Material Selection Quick Reference

### By Hardness (Vickers):
1. Diamond (~10,000 HV)
2. Cubic Boron Nitride (~4,500 HV)
3. Silicon Carbide (2400-2800 HV)
4. Silicon Nitride (1400-1900 HV)
5. Alumina 99.5% (1440-1650 HV)
6. Zirconia 3Y-TZP (1200-1300 HV)

### By Temperature Capability (Max Service):
1. Silicon Carbide (1400-1650°C)
2. Alumina (1500-1700°C)
3. Silicon Nitride (1200-1400°C)
4. Zirconia (1000°C)
5. Fused Silica (900-1200°C)
6. CF/PEEK (240°C)
7. Borosilicate Glass (230-500°C)

### By Fracture Toughness (KIC):
1. Zirconia 3Y-TZP (6-10 MPa√m) - Best for ceramics
2. Silicon Nitride (6-8 MPa√m)
3. Alumina (4-5 MPa√m)
4. Silicon Carbide (3-5 MPa√m)
5. Borosilicate Glass (0.7-0.9 MPa√m)
6. Soda-Lime Glass (0.7-0.8 MPa√m)

### By Density (Lightweight):
1. Aerogels (0.003-0.35 g/cm³)
2. Aramid/Epoxy (1.38-1.44 g/cm³)
3. CF/Epoxy (1.55-1.60 g/cm³)
4. GF/Polyester (1.80-2.10 g/cm³)
5. Glass (2.20-2.54 g/cm³)
6. Silicon Carbide (3.10 g/cm³)
7. Zirconia (6.05 g/cm³)

### By Cost (Relative, $/kg):
1. Soda-Lime Glass ($)
2. GF/Polyester ($$)
3. Borosilicate Glass ($$)
4. Alumina 85-96% ($$$)
5. Alumina 99.5% ($$$$)
6. Silicon Carbide ($$$$)
7. CF/Epoxy ($$$$$)
8. Zirconia ($$$$$)
9. Silicon Nitride ($$$$$)
10. CF/PEEK ($$$$$$+)
11. Graphene, Aerogels (Research/Expensive)

File: ai_skills/materials-engineering-readable/references/composites.md
# Composites & Advanced Materials — Manufacturing Reference

## TABLE OF CONTENTS
1. [Polymer Matrix Composites (PMC)](#1-polymer-matrix-composites-pmc)
2. [Metal Matrix Composites (MMC)](#2-metal-matrix-composites-mmc)
3. [Ceramic Matrix Composites (CMC)](#3-ceramic-matrix-composites-cmc)
4. [Advanced & Hybrid Materials](#4-advanced--hybrid-materials)
5. [Substitution Guide](#5-substitution-guide)
6. [Fabrication Process Guide](#6-fabrication-process-guide)
7. [Quick Density Reference](#7-quick-density-reference)

---

## 1. Polymer Matrix Composites (PMC)

### CFRP — Carbon Fiber Reinforced Polymer

#### Standard Modulus CFRP (Epoxy, Unidirectional)
- **Density:** 1.55–1.60 g/cm³
- **Tensile Strength (0°):** 1500–2000 MPa
- **Tensile Modulus (0°):** 130–150 GPa
- **Compressive Strength:** 1000–1200 MPa
- **Flexural Strength:** 1200–1600 MPa
- **Specific Strength:** ~1100 MPa·cm³/g (best of structural materials)
- **Specific Stiffness:** ~90 GPa·cm³/g
- **Fiber Grade:** T300, T700 (Toray) / AS4, IM7 (Hexcel)
- **Max Service Temp:** 120–180°C (depends on matrix)
- **CTE:** 0–2 μm/m·°C (near-zero — excellent dimensional stability)
- **Fatigue Resistance:** Excellent
- **Standard:** ASTM D3039 (tension), D6641 (compression), D790 (flexure)
- **Applications:** Aerospace primary structures, racing cars, robotic arms, pressure vessels, sporting equipment, drone frames
- **Limitations:** Brittle interlaminar failure; galvanic corrosion with aluminum (use barrier layer); difficult to repair; requires autoclave or infusion process; expensive
- **Machining Notes:** Use diamond/CBN tools; carbide OK for short runs; generates hazardous dust — require full respiratory PPE; no coolant flood (delamination risk)
- **Cost Index:** 50–200× carbon steel

#### High-Modulus CFRP (HM)
- **Density:** 1.60–1.65 g/cm³
- **Tensile Modulus:** 200–500 GPa
- **Tensile Strength:** 1000–1500 MPa (lower than SM)
- **Fiber Grade:** M40J, M55J, M60J (Toray)
- **Applications:** Spacecraft, telescope mirrors, precision instruments requiring near-zero CTE and ultra-high stiffness
- **Notes:** Very expensive fiber (5–10× standard modulus); brittle

#### CFRP Quasi-Isotropic Laminate (0/45/90/-45)
- **Density:** 1.55 g/cm³
- **Tensile Strength:** 500–700 MPa
- **Tensile Modulus:** 50–70 GPa
- **Notes:** Balanced in-plane properties; most common engineering layup for structural panels

#### CFRP — Short Fiber / Injection Moldable (30% CF)
- **Density:** 1.30–1.40 g/cm³
- **Tensile Strength:** 160–220 MPa
- **Tensile Modulus:** 18–25 GPa
- **Max Service Temp:** 120–200°C (depends on matrix — PA, PEEK, PPS)
- **Applications:** Lightweight structural brackets, housings, functional parts via injection molding
- **Key Advantage:** Complex geometry possible; much lighter than aluminum; lower cost than continuous fiber
- **Common Matrices:** PA66-CF30, PPS-CF40, PEEK-CF30

---

### GFRP — Glass Fiber Reinforced Polymer

#### E-Glass / Epoxy (Unidirectional)
- **Density:** 1.90–2.10 g/cm³
- **Tensile Strength:** 700–1000 MPa
- **Tensile Modulus:** 40–45 GPa
- **Compressive Strength:** 600–700 MPa
- **Standard:** ASTM D2290, D3039
- **Applications:** Wind turbine blades, boat hulls, structural pipes, pressure vessels, automotive body panels
- **Key vs CFRP:** 3–5× lower cost; electrically insulating; heavier; lower stiffness

#### E-Glass / Polyester (Chopped Strand Mat — CSM)
- **Density:** 1.55–1.70 g/cm³
- **Tensile Strength:** 100–200 MPa
- **Tensile Modulus:** 8–15 GPa
- **Applications:** Automotive body panels, boat hulls, tanks, general FRP fabrication
- **Process:** Hand layup, spray-up, RTM
- **Notes:** Lowest cost FRP; isotropic properties; suitable for large non-structural panels

#### S-Glass / Epoxy
- **Density:** 1.90–2.00 g/cm³
- **Tensile Strength:** 1700–2100 MPa (fiber) / 1000–1300 MPa (laminate)
- **Tensile Modulus:** 55–60 GPa
- **Key vs E-Glass:** ~30% stronger; better fatigue; higher cost
- **Applications:** Aerospace secondary structures, pressure vessels, ballistic protection (hybrid)

---

### Aramid Composites (Kevlar® / Twaron®)

#### Aramid / Epoxy (Unidirectional)
- **Density:** 1.35–1.40 g/cm³
- **Tensile Strength:** 1300–1500 MPa (laminate)
- **Tensile Modulus:** 60–80 GPa
- **Compressive Strength:** 230–280 MPa (POOR — major limitation)
- **Impact Resistance:** Outstanding
- **Applications:** Body armor, helmets, pressure vessels, marine, cut-resistant gloves, aircraft flooring
- **Key Advantage:** Highest specific toughness; excellent vibration damping
- **Limitation:** Very poor compressive strength; absorbs moisture; difficult to machine (fuzzing)

#### Hybrid CFRP/Aramid
- **Density:** ~1.45 g/cm³
- **Tensile Strength:** 800–1200 MPa
- **Rationale:** Carbon provides stiffness/compression; aramid provides impact absorption
- **Applications:** Sports equipment, marine, protective panels

---

### Natural Fiber Composites

#### Flax / Epoxy
- **Density:** 1.20–1.30 g/cm³
- **Tensile Strength:** 200–280 MPa
- **Tensile Modulus:** 28–40 GPa
- **Applications:** Automotive interior panels, sporting goods (sustainability-driven)
- **Key Advantage:** Bio-based; good vibration damping; lower cost than CFRP

---

## 2. Metal Matrix Composites (MMC)

### Aluminum Matrix Composites

#### Al / SiC (20% SiCp) — Particle Reinforced
- **Density:** 2.77 g/cm³
- **Tensile Strength:** 350–500 MPa
- **Yield Strength:** 310–400 MPa
- **Tensile Modulus:** 97 GPa (vs 69 GPa for Al 6061)
- **Hardness:** 100–130 HB
- **Max Service Temp:** 300°C
- **CTE:** 16.4 μm/m·°C
- **Standard:** ASTM B557 (testing)
- **Applications:** Aerospace brake discs, electronic packaging (PCB heat spreader), automotive pistons and connecting rods, bicycle components
- **Key vs Al 6061:** +40% stiffer, +60% wear resistance, same weight, better thermal stability
- **Machining:** Requires PCD (polycrystalline diamond) tooling — SiC particles destroy carbide rapidly
- **Cost Index:** 15–30× carbon steel

#### Al / SiC (40% SiCp)
- **Density:** 2.90–2.96 g/cm³
- **Tensile Modulus:** 150 GPa
- **CTE:** 10.5 μm/m·°C (closer to silicon/GaAs for electronic packaging)
- **Applications:** Electronic heat sinks, microwave packaging, space structures
- **Key Advantage:** Near-zero CTE matching semiconductor substrates

#### Al / Al₂O₃ (Alumina Particle)
- **Density:** 2.75–2.90 g/cm³
- **Tensile Strength:** 300–450 MPa
- **Tensile Modulus:** 85–110 GPa
- **Applications:** Automotive pistons, brake rotors, wear parts
- **Key vs Al/SiC:** Lower cost; can use carbide tooling (but still with care)

### Titanium Matrix Composites

#### Ti / TiC (Particle Reinforced)
- **Density:** 4.35–4.50 g/cm³
- **Tensile Strength:** 900–1100 MPa
- **Tensile Modulus:** 145 GPa
- **Max Service Temp:** 600°C
- **Applications:** Aerospace structures, high-temp engine components
- **Notes:** Very expensive; processed by powder metallurgy

### Copper Matrix Composites

#### Cu / W (80% W — Tungsten Copper)
- **Density:** 15.0–17.0 g/cm³
- **Tensile Strength:** 500–600 MPa
- **Thermal Conductivity:** 180–200 W/m·K
- **CTE:** 7.0–9.0 μm/m·°C (matches kovar, steel)
- **Applications:** Electrical contacts, EDM electrodes, heat sinks for high-power electronics, spot welding electrodes
- **Key Advantage:** High conductivity + low CTE → ideal thermal management interface

---

## 3. Ceramic Matrix Composites (CMC)

### C/C — Carbon-Carbon Composite
- **Density:** 1.60–1.95 g/cm³
- **Flexural Strength:** 100–300 MPa
- **Tensile Modulus:** 60–150 GPa
- **Max Service Temp:** 3000°C (inert/vacuum) / 500°C (air — oxidizes rapidly)
- **CTE:** 1.0–2.0 μm/m·°C
- **Thermal Conductivity:** 150–400 W/m·K (fiber direction)
- **Applications:** Rocket nozzles, spacecraft reentry heat shields, aircraft/F1 brake discs, furnace fixtures
- **Key Property:** Retains strength at extreme temperatures; gets stronger when heated (to ~2500°C)
- **Limitation:** Oxidizes in air above 500°C — needs SiC coating or protective atmosphere

### SiC/SiC — Silicon Carbide Fiber in SiC Matrix
- **Density:** 2.70–3.00 g/cm³
- **Tensile Strength:** 300–500 MPa
- **Max Service Temp:** 1400°C (air)
- **Key vs Nickel Superalloy:** 30% lower density; same or better temperature capability
- **Applications:** Aircraft engine hot section (GE9X turbine blades use SiC/SiC), industrial gas turbines
- **Notes:** Replacing Inconel in some aero applications for weight/temp benefits; extremely expensive

---

## 4. Advanced & Hybrid Materials

### Sandwich Structures

#### CFRP Face / Nomex® Honeycomb Core
- **Density (panel):** 0.05–0.30 g/cm³ (ultra-light)
- **Flexural Stiffness-to-Weight:** Extremely high
- **Applications:** Aircraft interior panels, racing car tubs, satellite structures, wind turbine nacelles
- **Principle:** Thin strong faces carry bending load; light core provides separation for high section modulus

#### Al Face / Aluminum Honeycomb Core
- **Density (panel):** 0.08–0.40 g/cm³
- **Applications:** Aircraft floors, train interiors, tooling plates, clean room floors

### Glare® (Glass Laminate Aluminum Reinforced Epoxy)
- **Density:** 2.38 g/cm³
- **Tensile Strength:** 400–600 MPa
- **Fatigue Resistance:** Excellent (self-healing due to metal layers)
- **Applications:** Airbus A380 fuselage upper panels, aircraft engine cowlings
- **Key Advantage:** Better fatigue + damage tolerance than monolithic aluminum; lighter than steel

---

## 5. Substitution Guide

### CFRP Substitutions
| Need | Original | Substitute | Trade-off |
|---|---|---|---|
| Cost reduction | CFRP (UD) | GFRP (UD) | 4–5× heavier per stiffness unit; 5× cheaper |
| Cost reduction | CFRP (UD) | Al 7075-T6 | 1.8× heavier; much easier to repair and machine |
| Complex geometry | CFRP (laminate) | CF-PA66 (injection) | Lower performance; complex shapes possible |
| Sustainability | CFRP | Flax/Epoxy | Much lower performance; bio-based |
| Impact resistance | CFRP | CFRP/Aramid hybrid | Better impact; slightly lower stiffness |

### MMC Substitutions
| Need | Original | Substitute | Trade-off |
|---|---|---|---|
| Cost reduction | Al/SiC MMC | Al 7075-T6 | Lower stiffness and wear; 3–5× cheaper |
| Higher stiffness | Al 6061-T6 | Al/SiC (20%) | +40% modulus; requires PCD machining |
| Lower CTE | Al/SiC (20%) | Al/SiC (40%) | Higher density; better CTE match for electronics |

### Composite vs Metal
| Scenario | Metal | Composite | Recommendation |
|---|---|---|---|
| Weight critical, budget available | Ti-6Al-4V | CFRP (UD) | CFRP if stiffness-critical |
| Weight critical, budget tight | Al 7075 | GFRP or CF-PA66 | Al 7075 if machinability matters |
| High temp (>300°C) | Inconel 718 | — (limited options) | Metal wins; CMC if budget allows |
| Complex shape, medium load | Al (die cast) | CF-PA66 (inj. mold) | Composite if weight is priority |
| High wear | Steel / WC | Al/SiC MMC | MMC for weight + wear combo |

---

## 6. Fabrication Process Guide

| Material | Autoclave | Infusion/RTM | Filament Wind | Injection Mold | Machining | 3D Print |
|---|---|---|---|---|---|---|
| CFRP (UD prepreg) | ✅✅ | ✅ | ✅ | ❌ | ✅ (PCD tools) | ⚠️ (Markforged) |
| GFRP (woven) | ✅ | ✅✅ | ✅✅ | ❌ | ✅ (carbide) | ❌ |
| GFRP (CSM) | ❌ | ✅ | ❌ | ✅ (SMC) | ✅ | ❌ |
| CF-PA66 (chopped) | ❌ | ❌ | ❌ | ✅✅ | ✅ | ✅ (FDM-CF) |
| Aramid composite | ✅ | ✅ | ✅ | ❌ | ⚠️ (abrasive) | ❌ |
| Al/SiC MMC | ❌ | ❌ | ❌ | ⚠️ | ✅ (PCD only) | ⚠️ |
| C/C composite | ❌ | ❌ | ✅ | ❌ | ✅ (diamond) | ⚠️ |
| Sandwich (CFRP/HC) | ✅✅ | ✅ | ❌ | ❌ | ✅ (core trim) | ❌ |

**Legend:** ✅✅ Excellent | ✅ Good | ⚠️ Possible with care | ❌ Not suitable

---

## 7. Quick Density Reference

| Material | Density (g/cm³) | vs Steel 1018 (7.87) |
|---|---|---|
| CFRP/Nomex sandwich (panel) | 0.05–0.30 | ~4% |
| CFRP (UD, epoxy) | 1.55–1.60 | 20% |
| GFRP (CSM, polyester) | 1.55–1.70 | 21% |
| GFRP (UD, epoxy) | 1.90–2.10 | 25% |
| Aramid/epoxy (UD) | 1.35–1.40 | 18% |
| Flax/epoxy | 1.20–1.30 | 16% |
| CF-PA66 (30% CF inj) | 1.30–1.40 | 17% |
| Al/SiC (20%) | 2.77 | 35% |
| Al/SiC (40%) | 2.90–2.96 | 37% |
| Al/Al₂O₃ MMC | 2.75–2.90 | 36% |
| Ti/TiC MMC | 4.35–4.50 | 56% |
| Cu/W (80%W) | 15.0–17.0 | 200%+ |
| C/C composite | 1.60–1.95 | 22% |
| SiC/SiC CMC | 2.70–3.00 | 36% |

File: ai_skills/materials-engineering-readable/references/metals-alloys.md
# Metals & Alloys Reference

Comprehensive property data for common metals and alloys used in engineering applications.

## Table of Contents
1. [Carbon Steels](#carbon-steels)
2. [Stainless Steels](#stainless-steels)
3. [Tool Steels](#tool-steels)
4. [Aluminum Alloys](#aluminum-alloys)
5. [Titanium Alloys](#titanium-alloys)
6. [Copper Alloys](#copper-alloys)
7. [Nickel Alloys](#nickel-alloys)

---

## Carbon Steels

### AISI 1018 (Low Carbon Steel)
**Classification**: Low carbon steel, mild steel  
**UNS**: G10180

**Mechanical Properties**:
- Tensile Strength: 440 MPa (64 ksi)
- Yield Strength: 370 MPa (54 ksi)
- Elongation: 15-20%
- Hardness: 126 HB
- Elastic Modulus: 205 GPa

**Physical Properties**:
- Density: 7.87 g/cm³
- Melting Point: 1425-1510°C
- Thermal Conductivity: 51.9 W/m·K
- Thermal Expansion: 11.7 μm/m·K

**Characteristics**:
- Excellent weldability
- Good machinability
- Case-hardenable (carburizing)
- Low cost
- Cannot be heat treated for higher strength

**Typical Applications**: Structural components, shafts, gears, pins, machinery parts

### AISI 1045 (Medium Carbon Steel)
**Classification**: Medium carbon steel  
**UNS**: G10450

**Mechanical Properties**:
- Tensile Strength: 570-700 MPa (as-rolled), up to 900 MPa (heat treated)
- Yield Strength: 310-450 MPa
- Elongation: 12-16%
- Hardness: 163-217 HB (normalized), up to 55 HRC (hardened)
- Elastic Modulus: 205 GPa

**Physical Properties**:
- Density: 7.85 g/cm³
- Melting Point: 1400-1480°C
- Thermal Conductivity: 49.8 W/m·K
- Thermal Expansion: 11.5 μm/m·K

**Characteristics**:
- Heat treatable (through hardening)
- Good balance of strength and ductility
- Fair machinability
- Good wear resistance when hardened
- Moderate weldability (preheating recommended)

**Typical Applications**: Crankshafts, axles, bolts, studs, gears

### AISI 4140 (Chromium-Molybdenum Alloy Steel)
**Classification**: Low-alloy steel  
**UNS**: G41400  
**Composition**: 0.40% C, 0.95% Cr, 0.20% Mo

**Mechanical Properties** (Q&T condition):
- Tensile Strength: 850-1000 MPa
- Yield Strength: 650-850 MPa
- Elongation: 15-20%
- Hardness: 230-280 HB (annealed), 28-32 HRC (normalized), up to 54 HRC (hardened)
- Elastic Modulus: 205 GPa
- Fatigue Strength: 425-525 MPa

**Physical Properties**:
- Density: 7.85 g/cm³
- Melting Point: 1416°C
- Thermal Conductivity: 42.6 W/m·K
- Thermal Expansion: 12.3 μm/m·K

**Characteristics**:
- Excellent hardenability and toughness
- Good fatigue resistance
- Moderate machinability
- Fair weldability (requires preheating and post-weld heat treatment)
- Deep hardening capability

**Typical Applications**: Aircraft landing gear, power transmission gears, shafts, tooling, pressure vessels

---

## Stainless Steels

### 304 Stainless Steel (18-8)
**Classification**: Austenitic stainless steel  
**UNS**: S30400  
**Composition**: 18% Cr, 8% Ni, <0.08% C

**Mechanical Properties** (annealed):
- Tensile Strength: 515 MPa (75 ksi)
- Yield Strength: 205 MPa (30 ksi)
- Elongation: 40-50%
- Hardness: 70-80 HRB (150-180 HB)
- Elastic Modulus: 193 GPa

**Physical Properties**:
- Density: 8.00 g/cm³
- Melting Point: 1400-1450°C
- Thermal Conductivity: 16.2 W/m·K
- Thermal Expansion: 17.3 μm/m·K
- Electrical Resistivity: 720 nΩ·m

**Characteristics**:
- Excellent corrosion resistance
- Non-magnetic in annealed condition
- Cannot be hardened by heat treatment
- Work hardens readily
- Excellent formability and weldability
- Good cryogenic properties

**Corrosion Resistance**: Excellent in atmospheric conditions, good in many chemicals, moderate in chloride environments

**Typical Applications**: Food processing equipment, kitchen equipment, chemical tanks, architectural trim

### 316 Stainless Steel (Marine Grade)
**Classification**: Austenitic stainless steel  
**UNS**: S31600  
**Composition**: 16-18% Cr, 10-14% Ni, 2-3% Mo, <0.08% C

**Mechanical Properties** (annealed):
- Tensile Strength: 515-620 MPa
- Yield Strength: 205-275 MPa
- Elongation: 35-45%
- Hardness: 79 HRB (170 HB)
- Elastic Modulus: 193 GPa

**Physical Properties**:
- Density: 8.00 g/cm³
- Melting Point: 1375-1400°C
- Thermal Conductivity: 16.3 W/m·K
- Thermal Expansion: 15.9 μm/m·K

**Characteristics**:
- Superior corrosion resistance vs 304 (especially chlorides, acids)
- Molybdenum addition provides pitting resistance
- Non-magnetic in annealed condition
- Excellent weldability
- Higher cost than 304

**Corrosion Resistance**: Excellent in marine environments, chloride solutions, acidic conditions

**Typical Applications**: Marine equipment, chemical processing, pharmaceutical equipment, medical implants, coastal architectural applications

### 17-4 PH Stainless Steel
**Classification**: Precipitation hardening martensitic stainless steel  
**UNS**: S17400  
**Composition**: 17% Cr, 4% Ni, 4% Cu, 0.3% Nb

**Mechanical Properties** (H900 condition):
- Tensile Strength: 1310 MPa (190 ksi)
- Yield Strength: 1210 MPa (175 ksi)
- Elongation: 10%
- Hardness: 40-47 HRC
- Elastic Modulus: 196 GPa

**Physical Properties**:
- Density: 7.80 g/cm³
- Melting Point: 1400-1440°C
- Thermal Conductivity: 17.9 W/m·K
- Thermal Expansion: 10.8 μm/m·K

**Characteristics**:
- Heat treatable to very high strength levels
- Good corrosion resistance (not as good as 304/316)
- Magnetic
- Good toughness and ductility at high strength levels
- Excellent fatigue properties

**Typical Applications**: Aerospace components, valve parts, chemical processing, pump shafts, oil field equipment

---

## Tool Steels

### D2 Tool Steel (High-Carbon, High-Chromium)
**Classification**: Cold work tool steel  
**UNS**: T30402  
**Composition**: 1.5% C, 12% Cr, 1% Mo, 1% V

**Mechanical Properties** (hardened and tempered):
- Hardness: 54-61 HRC (typical 58-60 HRC)
- Tensile Strength: 1790-2070 MPa
- Yield Strength: 1380-1650 MPa
- Elastic Modulus: 210 GPa
- Impact Toughness: 10-25 J (relatively brittle)

**Physical Properties**:
- Density: 7.70 g/cm³
- Melting Point: 1421°C
- Thermal Conductivity: 20 W/m·K

**Characteristics**:
- Excellent wear resistance
- High compressive strength
- Good dimensional stability in heat treatment
- Deep hardening capability
- Air hardening (doesn't require oil quench)
- Moderate toughness
- Fair machinability in annealed condition

**Typical Applications**: Cutting tools, punches, dies, knives, shear blades, forming rolls

### A2 Tool Steel (Air-Hardening)
**Classification**: Cold work tool steel  
**UNS**: T30102  
**Composition**: 1% C, 5% Cr, 1% Mo, 0.2% V

**Mechanical Properties** (hardened and tempered):
- Hardness: 57-62 HRC
- Tensile Strength: 1650-1930 MPa
- Impact Toughness: 20-35 J (better than D2)

**Physical Properties**:
- Density: 7.86 g/cm³
- Melting Point: 1427°C

**Characteristics**:
- Excellent balance of toughness and wear resistance
- Good dimensional stability
- Air hardening (minimal distortion)
- Better toughness than D2
- Good machinability
- Moderate wear resistance

**Typical Applications**: Blanking dies, forming dies, shear blades, punches, gauges

---

## Aluminum Alloys

### 6061-T6 Aluminum
**Classification**: Heat-treatable aluminum-magnesium-silicon alloy  
**Temper**: T6 (solution heat treated and artificially aged)

**Mechanical Properties**:
- Tensile Strength: 310 MPa (45 ksi)
- Yield Strength: 276 MPa (40 ksi)
- Elongation: 12-17%
- Hardness: 95 HB
- Elastic Modulus: 69 GPa
- Fatigue Strength: 96.5 MPa (at 500M cycles)

**Physical Properties**:
- Density: 2.70 g/cm³
- Melting Point: 582-652°C
- Thermal Conductivity: 167 W/m·K
- Thermal Expansion: 23.6 μm/m·K
- Electrical Conductivity: 43% IACS

**Characteristics**:
- Excellent corrosion resistance
- Good weldability
- Good formability
- Easily machined
- Good strength-to-weight ratio
- Responds well to anodizing
- Most versatile heat-treatable aluminum alloy

**Typical Applications**: Aircraft fittings, marine fittings, bike frames, automotive parts, structural components, furniture

### 7075-T6 Aluminum
**Classification**: Heat-treatable aluminum-zinc alloy  
**Temper**: T6 (solution heat treated and artificially aged)  
**Composition**: 5.6% Zn, 2.5% Mg, 1.6% Cu, 0.2% Cr

**Mechanical Properties**:
- Tensile Strength: 572 MPa (83 ksi)
- Yield Strength: 503 MPa (73 ksi)
- Elongation: 11%
- Hardness: 150 HB
- Elastic Modulus: 72 GPa
- Fatigue Strength: 159 MPa

**Physical Properties**:
- Density: 2.81 g/cm³
- Melting Point: 477-635°C
- Thermal Conductivity: 130 W/m·K
- Thermal Expansion: 23.4 μm/m·K
- Electrical Conductivity: 33% IACS

**Characteristics**:
- One of the strongest aluminum alloys
- Good fatigue strength
- Average machinability
- Poor weldability (prone to cracking)
- Moderate corrosion resistance (lower than 6061)
- High strength-to-weight ratio
- Stress corrosion cracking susceptibility

**Typical Applications**: Aircraft structures, aerospace components, high-stress parts, rock climbing equipment, bicycle components

### 2024-T3 Aluminum
**Classification**: Heat-treatable aluminum-copper alloy  
**Temper**: T3 (solution heat treated, cold worked, naturally aged)  
**Composition**: 4.4% Cu, 1.5% Mg, 0.6% Mn

**Mechanical Properties**:
- Tensile Strength: 483 MPa (70 ksi)
- Yield Strength: 345 MPa (50 ksi)
- Elongation: 18%
- Hardness: 120 HB
- Elastic Modulus: 73 GPa

**Physical Properties**:
- Density: 2.78 g/cm³
- Melting Point: 502-638°C
- Thermal Conductivity: 121 W/m·K
- Thermal Expansion: 22.9 μm/m·K

**Characteristics**:
- Excellent strength-to-weight ratio
- Good fatigue resistance
- Poor corrosion resistance (requires cladding or coating)
- Poor weldability
- Good machinability
- Widely used in aerospace

**Typical Applications**: Aircraft fuselage, wings, tension members, truck wheels, rivets

---

## Titanium Alloys

### Ti-6Al-4V (Grade 5)
**Classification**: Alpha-beta titanium alloy  
**UNS**: R56400  
**Composition**: 6% Al, 4% V, balance Ti

**Mechanical Properties** (annealed):
- Tensile Strength: 895-930 MPa (130-135 ksi)
- Yield Strength: 828-862 MPa (120-125 ksi)
- Elongation: 10-14%
- Hardness: 30-38 HRC
- Elastic Modulus: 114 GPa
- Fatigue Strength: 510 MPa

**Physical Properties**:
- Density: 4.43 g/cm³
- Melting Point: 1604-1660°C
- Thermal Conductivity: 6.7 W/m·K
- Thermal Expansion: 8.6 μm/m·K
- Electrical Resistivity: 1780 nΩ·m

**Characteristics**:
- Excellent strength-to-weight ratio
- Excellent corrosion resistance
- Biocompatible
- Good elevated temperature properties (up to 400°C)
- Difficult to machine (requires special tools and techniques)
- Expensive
- Poor thermal conductivity

**Typical Applications**: Aerospace components, medical implants, marine hardware, high-performance automotive parts, sports equipment

### CP Titanium Grade 2
**Classification**: Commercially pure titanium  
**UNS**: R50400

**Mechanical Properties**:
- Tensile Strength: 345 MPa (50 ksi)
- Yield Strength: 275 MPa (40 ksi)
- Elongation: 20%
- Hardness: 80-90 HRB
- Elastic Modulus: 103 GPa

**Physical Properties**:
- Density: 4.51 g/cm³
- Melting Point: 1670°C
- Thermal Conductivity: 16 W/m·K
- Thermal Expansion: 8.6 μm/m·K

**Characteristics**:
- Excellent corrosion resistance (best of titanium grades)
- Good formability
- Excellent weldability
- Lower strength than Ti-6Al-4V
- Better ductility than alloys
- Biocompatible

**Typical Applications**: Chemical processing equipment, heat exchangers, medical devices, marine components

---

## Copper Alloys

### C260 Brass (Cartridge Brass, 70/30)
**Classification**: Copper-zinc alloy  
**Composition**: 70% Cu, 30% Zn

**Mechanical Properties** (annealed):
- Tensile Strength: 340 MPa (49 ksi)
- Yield Strength: 105 MPa (15 ksi)
- Elongation: 65%
- Hardness: 55 HRB
- Elastic Modulus: 110 GPa

**Physical Properties**:
- Density: 8.53 g/cm³
- Melting Point: 940°C
- Thermal Conductivity: 120 W/m·K
- Thermal Expansion: 20.5 μm/m·K
- Electrical Conductivity: 28% IACS

**Characteristics**:
- Excellent cold working properties
- Good corrosion resistance
- Easy to machine
- Good for deep drawing
- Cannot be hardened by heat treatment
- Dezincification can occur in some environments

**Typical Applications**: Ammunition casings, plumbing fixtures, radiator cores, springs, fasteners

### C932 Bearing Bronze (SAE 660)
**Classification**: Tin bronze, bearing bronze  
**Composition**: 83% Cu, 7% Sn, 7% Pb, 3% Zn

**Mechanical Properties** (as-cast):
- Tensile Strength: 241 MPa (35 ksi)
- Yield Strength: 124 MPa (18 ksi)
- Elongation: 18%
- Hardness: 60 HB
- Elastic Modulus: 100 GPa

**Physical Properties**:
- Density: 8.93 g/cm³
- Melting Point: 855-1010°C
- Thermal Conductivity: 59 W/m·K

**Characteristics**:
- Excellent bearing and wear properties
- Good machinability (lead content)
- Good corrosion resistance
- Self-lubricating properties
- Pressure-tight castings
- Lead provides chip breaking

**Typical Applications**: Bearings, bushings, gears, worm gears, valve components

---

## Nickel Alloys

### Inconel 718
**Classification**: Nickel-chromium superalloy  
**UNS**: N07718  
**Composition**: 50-55% Ni, 17-21% Cr, 4.75-5.5% Nb+Ta, 2.8-3.3% Mo, 0.65-1.15% Ti, 0.2-0.8% Al

**Mechanical Properties** (aged condition, room temperature):
- Tensile Strength: 1375 MPa (200 ksi)
- Yield Strength: 1100 MPa (160 ksi)
- Elongation: 20%
- Hardness: 40 HRC
- Elastic Modulus: 200 GPa

**High Temperature Properties** (at 650°C):
- Tensile Strength: 1035 MPa
- Yield Strength: 965 MPa

**Physical Properties**:
- Density: 8.19 g/cm³
- Melting Point: 1260-1336°C
- Thermal Conductivity: 11.4 W/m·K
- Thermal Expansion: 13.0 μm/m·K

**Characteristics**:
- Excellent high-temperature strength (up to 700°C)
- Precipitation hardenable
- Excellent oxidation and corrosion resistance
- Good weldability for a superalloy
- Difficult to machine
- Excellent fatigue and creep resistance
- Very expensive

**Typical Applications**: Gas turbine engines, rocket engines, nuclear reactors, oil and gas drilling equipment, aerospace fasteners

### Monel 400
**Classification**: Nickel-copper alloy  
**UNS**: N04400  
**Composition**: 63% Ni, 28-34% Cu, 2.5% Fe, 2% Mn

**Mechanical Properties** (annealed):
- Tensile Strength: 550 MPa (80 ksi)
- Yield Strength: 240 MPa (35 ksi)
- Elongation: 40%
- Hardness: 65-85 HRB
- Elastic Modulus: 179 GPa

**Physical Properties**:
- Density: 8.80 g/cm³
- Melting Point: 1300-1350°C
- Thermal Conductivity: 21.8 W/m·K
- Thermal Expansion: 13.9 μm/m·K
- Electrical Resistivity: 547 nΩ·m

**Characteristics**:
- Excellent corrosion resistance in seawater and acids
- Good mechanical properties from cryogenic to elevated temperatures
- Resistant to stress-corrosion cracking
- Non-magnetic
- Moderate machinability
- Good weldability

**Typical Applications**: Marine engineering, chemical processing, oil refining, valves, pumps, shafts, heat exchangers

---

## Material Selection Quick Reference

### By Strength-to-Weight Ratio:
1. Ti-6Al-4V (≈202 kN·m/kg)
2. 7075-T6 Al (≈204 kN·m/kg)
3. 4140 steel (≈108 kN·m/kg)
4. 6061-T6 Al (≈115 kN·m/kg)

### By Corrosion Resistance:
1. Titanium alloys (excellent)
2. 316 stainless steel (excellent)
3. Monel 400 (excellent in marine)
4. 304 stainless steel (very good)
5. Inconel 718 (very good)
6. 6061 aluminum (good)
7. Copper alloys (fair to good)
8. Carbon steels (poor, requires coating)

### By Machinability (relative):
1. Brass alloys (excellent)
2. Aluminum alloys (very good to excellent)
3. Low carbon steels (good)
4. Stainless steels (fair to good)
5. Tool steels (fair, annealed)
6. Titanium alloys (poor)
7. Nickel superalloys (poor)

### By Cost (relative, $/kg):
1. Carbon steels ($)
2. Stainless 304 ($$)
3. Aluminum 6061 ($$)
4. Brass alloys ($$-$$$)
5. Stainless 316 ($$$)
6. Bronze bearing alloys ($$$)
7. Aluminum 7075 ($$$)
8. Tool steels ($$$-$$$$)
9. Titanium alloys ($$$$-$$$$$)
10. Nickel superalloys ($$$$$+)
